Repository: StefanMathis/stem_material

stem_material
=============

<!-- This file has ben generated with build.rs by concatenating docs/links.md,
docs/main.md and (if available docs/end.md). Do not modify this file, instead
modify the components. -->

[`Material`]: https://docs.rs/stem_material/0.4.2/stem_material/material/struct.Material.html
[`FerromagneticPermeability`]: https://docs.rs/stem_material/0.4.2/stem_material/relative_permeability/struct.FerromagneticPermeability.html
[`JordanModel`]: https://docs.rs/stem_material/0.4.2/stem_material/jordan_loss_model/struct.JordanModel.html
[module]: https://docs.rs/stem_material/0.4.2/stem_material/jordan_loss_model/
[var_quantity]: https://crates.io/crates/var_quantity
[relative_permeability.svg]: https://raw.githubusercontent.com/StefanMathis/stem_material/refs/heads/main/docs/img/relative_permeability.svg
[jordan_model.svg]: https://raw.githubusercontent.com/StefanMathis/stem_material/refs/heads/main/docs/img/jordan_model.svg
Material definition for stem – a Simulation Toolbox for Electric Motors. The
[stem book](https://stefanmathis.github.io/stem_book/) provides a comprehensive
guide to the framework, while this crate's documentation describes its API.

The full API documentation is available at <https://docs.rs/stem_material/0.4.2/stem_material>.

> **Feedback welcome!**  
> Found a bug, missing docs, or have a feature request?  
> Please open an issue on [GitHub](https://github.com/StefanMathis/stem_material.git).

This crate provides a [`Material`] definition for simulation of electromagnetic
devices – especially electric motors – built on top of the [var_quantity] crate.

# Modeling soft magnetism

The following models for soft magnetism can both be used stand-alone and as part
of a [`Material`].

## Ferromagnetic permeability

The [`FerromagneticPermeability`] struct offers a spline-based way to model the
ferromagnetic behaviour of a material from measured datapoints. It is
particularily optimized for usage with iterative solvers and slightly modifies
the resulting curve to achieve numerical stability and fast convergence.
Additionally, it can also take the iron fill factor of lamination sheets into
account.

The struct models both `µr = f(H)` and `µr = f(B)`, meaning that either the
magnetic field strength `H` or the magnetic flux density `B` can be used to
calculate the relative permeability.

The following image shows the (modified) spline derived from raw data both for
an iron fill factor of 100 % and of 95 % (the other 5 % are modeled as air with
a relative permeability of 1).

## Jordan model for iron losses

The [`JordanModel`] type provides a simple and fast model for calculating
hysteresis and eddy current losses based on the equation
`p = kh * f * B² + kec * (f * B)²`. The accompanying [module]
offers ergonomic ways to obtain the loss coefficients `kh` and `kec` using
least-square fitting.

Due to the model only having two parameters, its modeling accuracy is limited.
The following image shows the raw loss data for different frequencies and the
interpolated curves created by the according [`JordanModel`]. It can be clearly
seen that the model precision is very good for small frequencies, but degrades
for higher frequencies.

# Serialization and deserialization

The serde integration is gated behind the `serde` feature flag.

Most of the types (except errors) in this crate implement serialization and
deserialization. See the docstrings of the individual types for details.

# Documentation

The doc images are created by a second crate located within its repository 
(`docs/create_doc_images`) which uses this crate and the awesome
[plotters](https://crates.io/crates/plotters) crate.
The images shown in this documentation can be created with `cargo run` from
within `docs/create_doc_images`.

File: tests/serde/test_database/Material/M270-50A.yaml
---  
Material:  
  name: M270-50A 
  relative_permeability:
    FerromagneticPermeability:
      field_strength: '[
            0.0, 11.57, 22.11, 31.71, 40.47, 48.50, 55.29, 64.02, 75.66, 89.24, 107.67, 134.83, 179.45,
            276.45, 582.98, 1583.11, 3578.65, 6665.91, 11303.32, 18871.00, 29765.16, 45905.16,
            69372.42, 102918.79, 150142.01, 215692.99, 219224.15
        ] A/m'
      flux_density: '[
            0.0, 0.0970, 0.1940, 0.2910, 0.3880, 0.4851, 0.5821, 0.6791, 0.7761, 0.8731, 0.9701,
            1.0672, 1.1642, 1.2614, 1.3588, 1.4571, 1.5566, 1.6576, 1.7606, 1.8674, 1.9674, 2.0674,
            2.1674, 2.2674, 2.3674, 2.4674, 2.4720
        ] T'
      polarization: 
      iron_fill_factor: 0.95
  remanence: 0.0 T
  iron_losses:
    JordanModel:
      hysteresis_coefficient: 2.109 W/kg
      eddy_current_coefficient: 0.5977 W/kg
  intrinsic_coercivity: 5.0 A/m # value from https://www.emt-net.de/elektrobleche/Allgemeine-Informationen-zu-Elektroblechen.pdf
  mass_density: 7650.0 kg / m^3 # value from https://www.emt-net.de/elektrobleche/Allgemeine-Informationen-zu-Elektroblechen.pdf
  electrical_resistivity: 0.48e-6 Ohm*m # value from https://www.emt-net.de/elektrobleche/Allgemeine-Informationen-zu-Elektroblechen.pdf
  heat_capacity: 435.0 J / kg / K # value from https://openhsu.ub.hsu-hh.de/entities/publication/358
  thermal_conductivity: 30.0 W / m / K # value from https://www.energy.gov/sites/prod/files/2014/03/f10/ape030_bennion_2012_o.pdf

File: tests/serde/test_database/Material/M800-50A.yaml
---    
Material:
  name: M800-50A # Power Core M800-50A from ThyssenKrupp Steel
  relative_permeability:
    FerromagneticPermeability:
      field_strength: '[
          0.0, 130.0, 141.0, 153.0, 166.0, 181.0, 198.0, 221.0, 252.0, 304.0, 409.0, 680.0, 1540.0,
          3789.0, 7752.0, 13730.0
        ] A/m'
      flux_density: 
      polarization: '[
          0.0, 0.5, 0.6, 0.7, 0.8, 0.9, 1.0, 1.1, 1.2, 1.3, 1.4, 1.5, 1.6, 1.7, 1.8, 1.9
        ] T'
      iron_fill_factor: 0.95
  remanence: 0.0 T
  iron_losses:
    JordanModel:
      - frequency: 50.0 Hz
        characteristic:
          - flux_density: 0.5 T
            specific_loss: 0.86 W/kg
          - flux_density: 0.6 T
            specific_loss: 1.16 W/kg
          - flux_density: 0.7 T
            specific_loss: 1.47 W/kg
          - flux_density: 0.8 T
            specific_loss: 1.82 W/kg
          - flux_density: 0.9 T
            specific_loss: 2.2 W/kg
          - flux_density: 1.0 T
            specific_loss: 2.6 W/kg
          - flux_density: 1.1 T
            specific_loss: 3.06 W/kg
          - flux_density: 1.2 T
            specific_loss: 3.57 W/kg
          - flux_density: 1.3 T
            specific_loss: 4.14 W/kg
          - flux_density: 1.4 T
            specific_loss: 4.79 W/kg
          - flux_density: 1.5 T
            specific_loss: 5.52 W/kg
          - flux_density: 1.6 T
            specific_loss: 6.37 W/kg
          - flux_density: 1.7 T
            specific_loss: 7.08 W/kg
          - flux_density: 1.8 T
            specific_loss: 7.65 W/kg
          - flux_density: 1.9 T
            specific_loss: 8.12 W/kg
      - frequency: 100.0 Hz
        characteristic:
          - flux_density: 0.5 T
            specific_loss: 1.93 W/kg
          - flux_density: 0.6 T
            specific_loss: 2.62 W/kg
          - flux_density: 0.7 T
            specific_loss: 3.38 W/kg
          - flux_density: 0.8 T
            specific_loss: 4.22 W/kg
          - flux_density: 0.9 T
            specific_loss: 5.15 W/kg
          - flux_density: 1.0 T
            specific_loss: 6.19 W/kg
          - flux_density: 1.1 T
            specific_loss: 7.34 W/kg
          - flux_density: 1.2 T
            specific_loss: 8.65 W/kg
          - flux_density: 1.3 T
            specific_loss: 10.11 W/kg
          - flux_density: 1.4 T
            specific_loss: 11.74 W/kg
          - flux_density: 1.5 T
            specific_loss: 13.56 W/kg
      - frequency: 200.0 Hz
        characteristic:
          - flux_density: 0.5 T
            specific_loss: 4.63 W/kg
          - flux_density: 0.6 T
            specific_loss: 6.37 W/kg
          - flux_density: 0.7 T
            specific_loss: 8.35 W/kg
          - flux_density: 0.8 T
            specific_loss: 10.59 W/kg
          - flux_density: 0.9 T
            specific_loss: 13.2 W/kg
          - flux_density: 1.0 T
            specific_loss: 16.15 W/kg
          - flux_density: 1.1 T
            specific_loss: 19.31 W/kg
          - flux_density: 1.2 T
            specific_loss: 23.08 W/kg
          - flux_density: 1.3 T
            specific_loss: 27.24 W/kg
          - flux_density: 1.4 T
            specific_loss: 32.42 W/kg
          - flux_density: 1.5 T
            specific_loss: 37.56 W/kg
  intrinsic_coercivity: 5.0 A/m # value from https://www.emt-net.de/elektrobleche/Allgemeine-Informationen-zu-Elektroblechen.pdf
  mass_density: 7650.0 kg / m^3 # value from https://www.emt-net.de/elektrobleche/Allgemeine-Informationen-zu-Elektroblechen.pdf
  electrical_resistivity: 0.48e-6 Ohm*m # value from https://www.emt-net.de/elektrobleche/Allgemeine-Informationen-zu-Elektroblechen.pdf
  heat_capacity: 435.0 J / kg / K # value from https://openhsu.ub.hsu-hh.de/entities/publication/358
  thermal_conductivity: 30.0 W / m / K # value from https://www.energy.gov/sites/prod/files/2014/03/f10/ape030_bennion_2012_o.pdf

File: tests/serde/test_database/Material/NMF-12J 430mT.yaml
---
Material:  
  # Magnet material as defined in brochure "High-Performance Ferrite Magnet NMF Series" from 2014 by Hitachi Metals
  name: NMF-12J 430mT
  relative_permeability: 1.05
  remanence: 
    FirstOrderTaylor:
      base_value: 0.43 T
      expansion_point: 20.0 °C
      slope: -0.1733 % / K # 17,33 % remanence loss per 100 K
  iron_losses: 0
  mass_density: 4950.0 kg / m^3 # https://www.bomatec.com/wp-content/uploads/2021/12/BMHFa-3227.pdf
  electrical_resistivity: 1e6 Ohm*m
  intrinsic_coercivity:
    FirstOrderTaylor:
      base_value: 430 kA/m
      expansion_point: 20.0 °C
      slope: 0.11 % / K # 11 % intrinsic coercivity gain per 100 K
  heat_capacity: 700.0 J / kg / K # https://www.bomatec.com/wp-content/uploads/2021/12/BMHFa-3227.pdf
  thermal_conductivity: 4.0 W / m / K # https://www.bomatec.com/wp-content/uploads/2021/12/BMHFa-3227.pdf

File: tests/serde/test_database/Material/Titan.yaml
Material:
  # Data taken from https://www.mit.edu/~6.777/matprops/titanium2.htm
  name: "Titan"
  relative_permeability: 1.00005
  remanence: 0.0
  mass_density: 1.225 kg / m^3 # https://macinstruments.com/blog/what-is-the-density-of-air-at-stp/
  electrical_resistivity:
    FirstOrderTaylor:
      base_value: 1 Ohm*m /(2.7e6)
      expansion_point: 20.0 °C
      slope: 0.35 % / K
  heat_capacity: 528 J / kg / K
  intrinsic_coercivity: 0.0
  thermal_conductivity: 219 W / m / K
